Repository: danieltyukov/tud-high-frequency-wireless-architectures

# EE4730 High-Frequency Wireless Architectures

Measurement labs for EE4730 at TU Delft, spanning two measurement domains: THz time-domain spectroscopy for material characterization, and VNA-based antenna characterization at mm-wave frequencies. Both labs pair hands-on bench work (photographed at each step) with MATLAB post-processing. The two submitted reports are at the repository root; each lab keeps its raw data, analysis scripts, and figures.

## Lab 1: THz time-domain spectroscopy

Aligned a free-space THz beam path on an optical bench (Menlo Systems / Fraunhofer emitter and detector, four TPX lenses) and used it to extract the complex permittivity of six dielectric slabs.
The pipeline (`lab1/analysis/lab1_analysis.m`) reads the Menlo ScanControl time traces, FFTs them against a reference, and fits the transfer function of each slab to recover refractive index and loss tangent versus frequency.
The `lab1/pics/` folder documents every alignment step and each sample in the beam, and `lab1/README.md` describes the data-file format and directory layout in detail.

## Labs 2 and 3: mm-wave antenna characterization

Two-port VNA measurements of horn and lens antennas: waveguide calibration, time gating to remove multipath, then extraction of gain, directivity, and radiation patterns. Diagonal scans over the aperture give the near-field and the far-field pattern, compared against the ideal Airy pattern for an equivalent aperture.

# Lab 1 — Time Domain Spectroscopy (EE4730)

THz Time-Domain Spectroscopy lab. Two assignments: align the THz beam path, then characterize six dielectric slabs.

## Directory layout

```
lab1/
├── Time Domain Lab 2026.pdf             — official lab manual
├── README.md                             — this file
├── Assignment Data/
│   ├── Assignment1/                      — beam alignment + sampling sweep
│   │   ├── Assignment1_calibration.{txt,png}      (no _fft.txt — MISSING)
│   │   ├── Assignment1_50sampling.{txt,png}       + Assignment1_50sampling_fft.txt
│   │   ├── Assignment1_100sampling.{txt,png}      + Assignment1_100sampling_fft.txt
│   │   └── Assignment1_1000sampling.{txt,png}     (no _fft.txt — MISSING)
│   └── Assignment2/                      — six dielectric slabs
│       ├── Slab1_7.5.{txt,png}           + Slab1_7.5_fft.txt
│       ├── Slab2_0.8.{txt,png}           + Slab2_0.8_fft.txt
│       ├── Slab3_4.8.{txt,png}           + Slab3_4.8_fft.txt
│       ├── Slab4_525u.{txt,png}          + Slab4_525u_fft.txt
│       ├── Slab5_525u.{txt,png}          + Slab5_525u_fft.txt
│       └── Slab6_2.04.{txt,png}          + Slab6_2.04_fft.txt
└── pics/
    ├── samples/   — slab close-ups and slabs in the beam path
    └── setup/     — alignment, antennas, and full beam-path photos
```

Data file format (Menlo Systems ScanControl, Program v1.3.3):
- `*.txt` — two columns: `Time [ps]` vs `THz Signal [a.u.]`, recorded over a delay window starting at −327 ps. Header records averaging count and a Tukey window (α = 0.1).
- `*_fft.txt` — two columns: `Frequency [THz]` vs `THz Signal [a.u.]` (already log-scale-ish dB-like values).
- `*.png` — preview plots from ScanControl.

## Assignment 1 — Beam Alignment & Sampling

The THz path is aligned through 4 polymer (TPX50) lenses on a 450 mm rail (Emitter @ 35 mm → TPX50 @ 70 mm → TPX50 @ 190 mm → Pinhole @ 245 mm → TPX50 @ 305 mm → TPX50 @ 400 mm → Detector @ 435 mm). The four datasets compare the effect of waveform averaging:

| File                              | Averages | Purpose                          |
| --------------------------------- | -------- | -------------------------------- |
| `Assignment1_calibration`         | 1        | Reference E_ref(t), no averaging |
| `Assignment1_50sampling`          | 50       | SNR comparison                   |
| `Assignment1_100sampling`         | 100      | SNR comparison                   |
| `Assignment1_1000sampling`        | 1000     | SNR comparison                   |

## Assignment 2 — Dielectric Characterization

Six samples placed at the pinhole position. The number after the underscore in each filename is the slab thickness:

| Slab | Thickness     | Geometry / Notes                                                              |
| ---- | ------------- | ----------------------------------------------------------------------------- |
| 1    | 7.5 mm (data) | Round white disc with orientation arrows (label partially obscured in photo)  |
| 2    | 0.8 mm (data) | Square white slab — **photo label reads `t = 3.08 mm`, see discrepancy below** |
| 3    | 4.8 mm        | Square white slab, clearly labeled                                             |
| 4    | 525 µm        | Silicon wafer (~3″ round), no resistivity printed                              |
| 5    | 525 µm        | Silicon wafer, marked **ρ = 33 Ω·cm** → high-resistivity Si                    |

File: lab1/analysis/results/slab_summary.csv
slab,d_mm,tau_ps,n,eps_delay,eps_sweep,tand_0p5THz,tand_1THz,dB_per_lambda,rms_fit,material,eps_table
Slab 1,7.5,7.50759420779298,1.30009601616278,1.69024965124232,NaN,0.00061327574044474,0.00100580668057675,0.016734778372953,0.0864106316627778,Gore-Tex,1.35
Slab 2,3.08,1.4769389232122,1.14375816561872,1.3081827414195,1.11849624391367,0.00191082997153066,0.00262675575372738,0.0521418245873741,0.070909798707737,Gore-Tex,1.35
Slab 3,4.8,28.306052883432,2.76790441045876,7.66129482543706,NaN,0.00556413308237434,0.0131115960884093,0.151831432144413,0.115300957599084,Ceramic,7.55
Slab 4,0.525,4.24390508487743,3.42341092745544,11.7197423782213,11.9834365817313,0.0530926897278269,0.0137922754554947,1.44876820853017,0.183192805864378,Silicon,11.9
Slab 5,0.525,4.22736921584885,3.41396839636735,11.655180211395,11.713456112452,0.00746045985670419,0.00278305711346433,0.20357750034547,0.0724263287823933,Silicon,11.9
Slab 6,2.04,2.94865050046148,1.43332508888053,2.05442081041437,1.74625768885222,0.00479674368157461,0.00817665588018951,0.130891273091613,0.0955562139862178,Teflon,2.1
